Repository: insidesight0921-stack/ess-battery-life-prediction

# ESS 배터리 수명 예측

배터리 셀의 **초기 100사이클 데이터만으로 수명(Cycle Life)을 예측**한다.
수명을 미리 알면 ESS 운영에서 교체 시점을 계획하고, 출하 단계에서 단수명 셀을 선별할 수 있다.
이 프로젝트는 성능 자체보다 **"전략 → 구현 → 검증 → 전략 수정"** 과정을 기록하는 데 초점을 뒀다 (전체 과정: [`docs/learning-log.md`](docs/learning-log.md)).

## 프로젝트 개요
- 데이터셋 : MIT-Stanford Battery Dataset (Severson et al., Nature Energy 2019)
- 학습 데이터 : Batch 1 (2017-05-12)
- 평가 데이터 : Batch 2 (2018-02-20), 추가 검증 Batch 3 (2018-04-12)
- 태스크 : **Regression (Cycle Life 예측)**, 타깃 `log10(cycle_life)`
  - Cycle Life = 방전용량이 정격 1.1Ah의 80%(0.88Ah)에 처음 도달한 사이클 수 (SOH 80%, ESS 교체 기준)
  - 분류를 택하지 않은 이유: Batch1에서 550 미만(단수명) 셀이 36개 중 1개뿐이라 단수명 클래스를 학습할 수 없음

## 파일 구조
```
├── data/
│   ├── README.md              # 데이터 출처·다운로드 방법 (원본 .mat은 용량 문제로 미포함)
│   ├── raw/                   # Kaggle .mat 원본 위치
│   └── processed/             # 전처리 결과 (pkl/csv, git 제외)
├── notebooks/
│   ├── 01_EDA.ipynb           # EDA 질문 5개 (Part 2)
│   ├── 02_feature_engineering.ipynb
│   └── 03_modeling.ipynb      # 학습·모델 선택·진단·오류 분석 결과 정리
├── src/
│   ├── preprocess.py          # .mat 로딩, 셀 정리, 노이즈 처리
│   ├── features.py            # 셀 1개 = 1행 피처 (ΔQ(V) 등, 사이클 100 이하만 사용)
│   └── train.py               # 학습·평가·성능 리포트 (최종 파이프라인)
├── experiments/               # 전략 검증 실험 (결과는 results/)
│   ├── split_leakage_check.py # 분할 방식별 누수 확인
│   ├── model_diagnostics.py   # 피처 의존도, 외삽 확인
│   ├── batch_shift_analysis.py# Batch2 오차 원인 분석
│   ├── model_selection.py     # 최종 모델 선택 (반복 Hold-out)
│   ├── model_zoo.py           # DAY1 후보 밖 모델 10개 비교
│   └── tuning_deep.py         # 넓은 하이퍼파라미터 탐색
├── results/
│   ├── model_performance.csv  # 최종 모델 성능 (과제 포맷)
│   ├── model_performance_all.csv
│   ├── predictions.csv
│   └── figures/
├── docs/
│   ├── DS-MINI-Design-울산_2반-변현준.pdf   # DAY1 모델 전략
│   ├── learning-log.md        # 결정·근거·시행착오 기록
│   └── day2-requirements.md
├── requirements.txt
└── README.md
```

## 환경 설정
```bash
git clone https://github.com/insidesight0921-stack/ess-battery-life-prediction
cd ess-battery-life-prediction
python3 -m venv .venv && source .venv/bin/activate
pip install -r requirements.txt

# data/raw/에 Kaggle .mat 3개를 넣은 뒤 (data/README.md 참고)
python -m src.preprocess     # 셀 정리 → data/processed/
python -m src.features       # 피처 생성
python -m src.train          # 학습·평가 → results/model_performance.csv
```

## EDA
(상세: `notebooks/01_EDA.ipynb`, `docs/DS-MINI-Design-울산_2반-변현준.pdf`)

**데이터 정리** : 정답이 불확실한 셀 제거 → Batch1 46→36, Batch2 47→39, Batch3 46→44셀
- Batch1 10셀은 EOL(0.88Ah) 도달 전에 기록 종료(최소 용량 0.91~1.04Ah) → 기록된 수명이 실제보다 짧음
- Batch2·3의 수명값 없는 셀(VarCharge·SLOWCYCLE 특수 실험 등) 제거

- Cycle Life 분포
  - 중앙값 Batch1 773 / Batch2 472 / Batch3 1,006. 단수명(<500) Batch1 0%, Batch2 72% / 장수명(>1,000) Batch3 52%
  - Batch1 최단수명 2셀(534·559)은 5.4C(80%) 급속충전, 초기 충전시간 9.0분(Batch1 최단)
  - 핵심 발견 : **Test 셀 대부분이 Train 수명 범위 밖** → 범위 밖도 예측하는(외삽) 선형 모델과 log 타깃이 필요

- 열화 곡선 분석
  - 장수명·단수명 모두 초반에는 거의 평평하다가 급격히 꺾임 (수명 마지막 10% 구간 감소 속도가 10~20% 구간의 약 25배)
  - Knee point는 수명의 약 75% 지점 (Batch1)
  - 핵심 발견 : **100사이클 시점의 용량 숫자로는 셀 구별이 안 됨** (1.06~1.10Ah에 모두 겹침)

- ΔQ(V) 곡선 분석
  - ΔQ(V) = Q₁₀₀(V) − Q₁₀(V), 단수명 셀은 3.0V 부근에서 크게 음수 (평균 −0.058 vs 장수명 −0.018Ah)
  - ΔQ 분산(log) 중앙값 단수명 −3.42 vs 장수명 −4.25
  - 핵심 발견 : **용량 숫자에 안 보이던 열화가 곡선 모양에서 보임**, `dQ_log_var`와 log 수명 상관 r = −0.84 (Batch1)

- 충전 속도(C-rate)와 수명의 관계
  - Batch1 정책 20개 평균 수명 547(5.4C(80%)) ~ 1,074(4.4C(80%))
  - 핵심 발견 : **C-rate 자체(ρ = −0.24)보다 충전시간(ρ = +0.43)이 수명과 더 관련**, 충전시간이 짧을수록 열화 속도가 빠름(ρ = −0.53)

- 추가 확인 : 상관관계·다중공선성
  - dQ 피처끼리 상관 최대 0.98 (dQ_log_var ↔ dQ_log_mean) → 규제 또는 피처 축소 필요

## Modeling

### 피처 엔지니어링 전략
(상세: `notebooks/02_feature_engineering.ipynb`, `src/features.py`)
- 원칙 : 사이클 100 이하 데이터만 사용(조기 예측, 미래 정보 누수 방지), 피처 선택은 **Train 부분만** 보고 결정
- 셀 1개 = 1행으로 요약 : ΔQ(V) 통계량(분산·최소·평균·왜도·첨도·2V 값), 초기 용량·변화량·기울기, 내부저항, 온도, 충전시간 (후보 16개)
- 선택 규칙(`select_features`) : 타깃과 |r| ≥ 0.4인 피처를 |r| 순으로 고르되, 이미 고른 피처와 |r| > 0.85면 제외
  - 실제 파이프라인(정책 Hold-out 후 Train 29셀) 결과 : `dQ_log_var`, `QD_c100_minus_c2`, `dQ_skew`, `chargetime_mean_5`
  - VIF : 후보 전체 최대 수만 → 선택 후 3.2 이하
- 선택 안정성 : 분할을 20번 바꿔 다시 고르면 **`dQ_log_var`만 20/20**, 나머지는 13~17/20으로 들쭉날쭉 → 확실한 신호는 하나뿐
- 시행착오 : DAY1에는 규칙을 적어 두고 손으로 6개를 골랐는데, 코드로 적용해 보니 규칙과 달랐음(`dQ_at_2V`는 `dQ_log_var`와 0.88로 위반). 규칙을 코드로 고정하고 전체 재실행 (결론은 동일)

### 데이터 분할
- Batch1 → Train 80% / Valid 20%를 **충전 정책 단위**로 분할 (같은 정책 셀이 양쪽에 들어가지 않음)
  - 처음엔 셀 단위 무작위 분할 → Valid 8셀 중 5셀이 같은 정책의 짝 셀을 Train에 두고 있었음
  - seed 30회 비교: 무작위 분할이 Valid MAPE를 0.4~0.7%p 낙관적으로 보이게 함 (`experiments/split_leakage_check.py`)
- Train CV·튜닝도 정책 단위 GroupKFold
- Batch2·3은 학습·튜닝·피처 선택·모델 선택에 사용하지 않음

### 모델 선택 및 근거
- 후보 모델 (DAY1 전략) : 선형회귀(Baseline, `dQ_log_var` 1개), ElasticNet, LightGBM, Voting(ElasticNet+LightGBM)
- 추가 비교 : Linear(규제 없음), Ridge, Lasso, Huber, SVR, KNN, Gaussian Process, RandomForest, XGBoost + 넓은 하이퍼파라미터 탐색
- 최종 모델 : **Baseline — `dQ_log_var` 1개 선형회귀** (원 논문의 "Variance 모델"과 같은 구조)
- 선택 이유 (정책 단위 Hold-out 20회 반복, 매번 Train에서 피처 선택·튜닝, Valid만 사용)

| 모델 | Valid MAPE 평균 | 표준편차 | Baseline보다 나은 횟수 |
|---|---|---|---|

File: docs/learning-log.md
# 학습 기록

> 결정 · 근거 · 시행착오 · 배운 개념을 날짜별로 기록

## 2026-10-01
- 과제 파악 : ESS 배터리 수명 예측 (Batch 1 학습 / Batch 2 테스트 / Batch 3 추가 검증)
- 배운 개념 : 전력 수급 실시간 일치(60Hz 주파수), DC vs AC, PCS 역할
- 결정 : 레포명 `ess-battery-life-prediction`, 폴더 구조 확정

### EDA 1차 — 데이터 품질 점검 (2026-10-01)
**배운 개념**
- 수명(cycle_life) = 방전용량이 정격 1.1Ah의 80%(0.88Ah)에 처음 도달한 사이클 수 (EOL, 용량 기준)
- 중도절단(censored): EOL 도달 전에 기록이 끝난 셀 → cycle_life는 실제 수명의 하한값일 뿐
- 원본 .mat은 summary·Qdlin(전압 격자 선형보간)까지 제공자가 가공, 노이즈·미완료 셀·셀 단위 집계는 직접 처리해야 함

**발견**
- Batch1: 46셀, 수명 534~1,227, 550 미만 1개(b1_c20, 5.4C 급속충전)
- Batch1 EOL 미도달 10개
  - A그룹 c00~c04: 수명 1,177~1,227, 최소 QD 0.97~1.04 (실험 기간 내 미종료)
  - B그룹 c08, c10, c12, c13, c22: 수명 879~906, 최소 QD 0.91~0.97 (EOL 전 기록 종료)
- Batch2: 47셀 → cycle_life NaN 8개(VarCharge, SLOWCYCLE 특수 실험) 제거 시 39셀, 550 미만 다수(Train 대비 단수명 비중 매우 큼)
- Batch3: 46셀, 수명 541~1,935, 550 미만 1개, EOL 미도달 2개(b3_c23, b3_c32: cycle_life NaN, 4.8C-newstructure)
- 초기 100사이클 용량은 셀 간 차이가 거의 없음, 충전시간이 짧을수록(급속충전) 수명이 짧음

**결정**
- Batch1 B그룹 5개 제거 (진짜 수명 불명)
- Batch1 A그룹 5개 제거 → Batch2에서 연장 데이터 없음 확인. Batch1 최종 36셀
- Batch2 cycle_life NaN 8개 제거 → 39셀. 8개 모두 특수 실험(VarCharge 4, SLOWCYCLE 4)이고 0.88 미만 도달 사이클 없음(최소 0.8802~)
- Batch3 NaN 2개 제거 → 44셀
- 공통 규칙: cycle_life NaN 셀 제거 + Batch1 A·B그룹 10개 제거 → 최종 36 / 39 / 44셀
- 과제는 회귀 쪽으로 기울어짐: Train 단수명 예시 1개뿐이라 분류 학습이 어려움
- 외삽 가능한 선형 계열(ElasticNet) + log(수명) 타깃을 후보에 포함 (Batch2 최소 392, Batch3 최대 1,935가 Train 범위 밖)

**시행착오**
- 이상치 필터(QD > 0.88)와 EOL 기준(0.88)이 같아서 "46개 전부 미도달"로 잘못 나옴 → 필터 하한을 0.5로 변경
- 판정 `min_QD <= 0.88`이 너무 빡빡함 (도달 셀도 0.8801~0.883에서 기록 종료) → 0.89 기준으로 판정
- "Batch2 [7,8,9,15,16]이 Batch1 A그룹 연장"이라는 추정(논문 코드 기억)이 틀림 → first_QD 1.07~1.09, 정책 상이, 새 셀로 확인. 단정 전에 데이터로 확인할 것
- Batch2 셀 수 예상(43) 오류: censored(min_QD>0.89) 4개만 보고 NaN 셀 전체를 확인하지 않음. 실제 NaN은 8개 → 조건 하나로 일부만 보고 전체를 추정하지 말 것
- 노트북에서 `from src...` import 실패(ModuleNotFoundError) → 노트북 cwd가 notebooks/라서. `sys.path.insert(0, str(ROOT))` 추가

### 피처 생성 (2026-10-01)
- `src/features.py`: 사이클 100 이하만 사용, 셀 1개 = 1행 (Batch1 36셀)
- Batch1 log_cycle_life 상관: dQ_log_var −0.84 (최강, 논문 재현) > dQ_log_mean −0.77 > dQ_at_2V +0.69 > chargetime_mean_5 +0.57 > QD_c100_minus_c2 +0.52
- 온도(Tavg/Tmax ≈ −0.15), IR(≈ +0.1)은 약함
- 배운 점: 용량 숫자보다 방전 곡선 전체의 변화(ΔQ(V))가 수명 정보를 훨씬 많이 담고 있음
- 주의: n=36이라 상관계수가 불안정할 수 있음, dQ 피처끼리 서로 강하게 연관(다중공선성) → 규제 모델(ElasticNet) 후보

### EDA 2차 — 핵심 질문 5개 (01_EDA.ipynb Part 2)
- Q1 분포: 중앙값 b1 772 / b2 472 / b3 1,006. b2 단수명(<500) 72%, b3 장수명(>1000) 52% → 배치 간 분포 차이 큼
- Q1 발견: b2는 newstructure 여부로 갈림 (일반 30셀 392~514, newstructure 9셀 777~1,186). b3는 전부 newstructure
- Q2 열화: 가속형. 마지막 10% 구간 속도가 10~20% 구간의 약 21배. knee ≈ 수명의 78%, knee-수명 상관 0.99 (하지만 100사이클 시점엔 관측 불가)
- Q3 ΔQ(V): 단수명 셀은 3.0V 부근에서 ΔQ가 크게 음수. dQ_log_var 중앙값 단수명 −3.42 / 장수명 −4.25
- Q4 충전조건: C1 단독 상관 약함. 충전시간 상관은 배치마다 부호 뒤집힘(b1 +0.57, b2 −0.94, b3 +0.60) → 불안정한 피처
- Q5 상관: dQ_log_var가 세 배치 모두 강함(−0.84/−0.90/−0.79). 다중공선성 심각(VIF 최대 수만)

### 모델 전략 결정
- Voting = ElasticNet + LightGBM (선택지 A). 이유: ElasticNet은 외삽 + 다중공선성 대응, LightGBM은 비선형
- 타깃 log10(cycle_life), 사이클 100 이하 데이터만 사용
- 정정: 피처 선택에 Test(Batch2·3)의 상관을 쓰면 누수 → 피처 선택은 Train(Batch1)과 도메인 지식으로만. Test 상관은 사후 해석(오류 분석)에만 사용
- 과제 선택: 회귀(Regression), 타깃 log10(cycle_life). 근거: Train 550 미만 1/36이라 분류 학습 불가, 평가지표 MAPE와 정합

### 모델 1차 실행 (src/train.py, 클라우드에서 동일 데이터로 확인)
- MAPE Train(CV) / Valid / Test B2 / Test B3
  - Baseline(dQ_log_var 1개): 9.1 / 7.4 / 28.2 / 12.1
  - ElasticNet: 10.0 / 8.9 / 31.3 / 12.8 (계수: dQ_log_var 위주, 나머지 대부분 0)
  - LightGBM: 10.0 / 13.6 / 35.6 / 18.8
  - Voting: 9.8 / 11.1 / 33.3 / 15.7
- Batch2 Test 오차가 큼 → Q1의 분포 차이(대부분 Train 범위 밖, newstructure)가 그대로 드러남. DAY2 오류 분석 대상
- DAY1 설계서: docs/DS-MINI-Design-울산_2반-변현준.pdf

## 2026-10-02 (DAY2)
- DAY2 요구사항을 Notion에서 다시 확인 → `docs/day2-requirements.md`
- 교수자 메시지: 성능보다 고민의 과정, AI 활용 증명 아님, 예쁜 보고서 평가 X
- 새로 알게 된 점: Notion은 Valid를 CV가 아닌 Hold-out으로 하는 이유를 "같은 프로토콜 셀이 train/valid에 갈라지는 누수"로 설명 → 우리 무작위 분할도 같은 문제를 가질 수 있음

### DAY2-1. 데이터 분할 누수 점검 → 정책 단위 분할로 수정
**발견**: Batch1 36셀 / 충전 정책 20개 (2셀 정책 16개, 1셀 정책 4개). v1 무작위 분할에서 Valid 8셀 중 5셀이 같은 정책 짝 셀을 Train에 둠
**확인** (`experiments/split_leakage_check.py`, seed 30회 반복, 튜닝 없는 고정 모델)
| 모델 | 분할 | Valid MAPE 평균 | 표준편차 | Valid 누수 비율 |
|---|---|---|---|---|
| Baseline | 무작위 | 8.50 | 1.77 | 70% |
| Baseline | 정책 단위 | 9.19 | 2.44 | 0% |
| ElasticNet | 무작위 | 9.52 | 1.71 | 70% |
| ElasticNet | 정책 단위 | 10.06 | 2.13 | 0% |
- 해석: 무작위 분할은 Valid를 약 0.5~0.7%p 낙관적으로 보이게 함 (누수 효과는 일관되지만 크지 않음)
- 한 번의 분할 결과는 ±2%p 흔들림 → 누수 효과보다 분할 운이 더 큼. 단일 Hold-out 숫자를 과신하면 안 됨
**결정**: Hold-out은 GroupShuffleSplit(정책), Train CV는 정책 단위 GroupKFold(PolicyGroupKFold, GridSearch 내부까지 적용)
**결과 변화 (v1 → v2, Valid MAPE)**: Baseline 7.4→8.1 / ElasticNet 8.9→11.1 / LightGBM 13.6→15.1 / Voting 11.1→13.1
**배운 점**: 셀 단위 분할만으로는 부족. 실험 설계 단위(충전 정책)가 같은 샘플이 양쪽에 있으면 누수

### DAY2-2. 모델 진단 (`experiments/model_diagnostics.py`)
**질문 1. 두 모델은 같은 피처에 의존하나?** → 핵심은 같음
- 둘 다 dQ_log_var가 1위 (ElasticNet 계수 −0.040, LightGBM 오차 감소 기여 48%)
- 차이: ElasticNet은 L1으로 dQ_at_2V·dQ_skew를 0으로 만든 반면, LightGBM은 서로 비슷한 피처에 중요도를 나눠 씀 (dQ_at_2V 10%)
- LightGBM은 충전시간으로 분기를 가장 많이 함(84회)인데 기여는 13% → 잘게 쪼개는 데 씀(과적합 신호일 수 있음, 미확인)

**질문 2. LightGBM은 Train 범위 밖을 예측 못 하나?** → 확인됨 (예상보다 더 심함)
- Train 수명 범위 534~1,054 (정책 Hold-out 후 Train 29셀 기준)
- LightGBM 예측 최대: Batch2 859, Batch3 895 → Train 최대(1,054)에도 못 미침. 1,000 넘는 셀 17개를 전부 900 이하로 예측
  - 이유: 트리는 잎(leaf)의 평균값을 내므로 극단값보다 안쪽으로 모임
- ElasticNet 예측 최대 1,366 → 범위 밖으로 일부 외삽 가능 (단, 실제 1,935는 1,031로 과소예측)
- Batch3 범위 밖 17셀 MAPE: ElasticNet 18.4% vs LightGBM 36.0% / 범위 안 27셀: 8.5% vs 9.2% (비슷)
  → Batch3 성능 차이는 거의 전부 외삽에서 발생

**새로 생긴 의문 (다음 단계)**
- Batch2 단수명 셀(392~514)은 두 모델 모두 550~700으로 예측 → ElasticNet도 아래로 외삽을 못 함
- 선형 모델인데 왜? → 이 셀들의 피처(dQ_log_var)가 "단수명처럼" 보이지 않을 가능성 = 피처-수명 관계 자체가 배치 간 다름 (가설, 미확인)

### DAY2-3. Batch2 MAPE 30% 원인 분석 (`experiments/batch_shift_analysis.py`)
**가설**: H1 외삽 문제(피처가 Train 범위 밖) vs H2 관계 변화(같은 피처여도 배치마다 수명이 다름)
**확인 1. 같은 충전 정책, 다른 배치**
- 4.8C(80%)-4.8C: B1 753 / B2 일반 484 / B2 newstructure 872 / B3 1,564
- 6C(60%)-3C: B1 744 / B2 일반 400
- → 충전 정책이 같아도 배치·실험 조건에 따라 수명이 2~3배 차이. 정책보다 배치 효과가 큼
**확인 2. Train 회귀선(dQ_log_var 1개) 기준 그룹별 잔차** ((+) = 수명을 길게 예측)
| 그룹 | 셀 | 수명 중앙값 | dQ_log_var가 Train 범위 안 | 평균 잔차 | MAPE |
|---|---|---|---|---|---|
| B1 (Train) | 36 | 773 | 100% | +0.5% | 8.4% |
| B2 일반 | 30 | 451 | 60% | **+31.8%** | 31.8% |
| B2 newstructure | 9 | 904 | 33% | +16.9% | 17.9% |
| B3 (newstructure) | 44 | 1,006 | 52% | +1.0% | 12.3% |
**결론**: H2 지지
- B2 일반 30셀은 Train 회귀선 아래에 따로 무리를 이룸 → 같은 dQ_log_var에서 수명이 약 30% 짧음 (잔차가 전부 같은 방향 = 체계적 차이)
- H1만으로는 설명 불가: 범위 밖으로 나간 셀은 오히려 "더 단수명" 방향인데도 길게 예측됨
- B3는 Train 선을 거의 그대로 따름(평균 잔차 +1%) → ΔQ-수명 관계 자체는 일반화되지만, B2 일반 셀에서만 깨짐
- Batch2 전체 MAPE 30%의 대부분은 B2 일반 30셀에서 발생
**모르는 것 (미확인)**: B2 일반 셀이 왜 다른지. Notion은 "배치 간 수개월 공백, 일부 셀 데이터 품질 문제"를 언급. Notion의 "B1/B2 분포 유사" 설명과도 다름 → 데이터 버전 또는 실험 조건 차이 가능성
**시사점**: 피처·모델 개선으로는 해결 어려움 (Train에 이런 조건의 셀이 없음). Test 정답으로 보정하면 누수 → 하지 않음. 실제 운영이라면 새 배치/조건마다 소량의 수명 데이터로 재보정 필요

### DAY2-4. 최종 모델 결정 (`experiments/model_selection.py`)
**원칙**: Test(Batch2·3) 결과를 보고 고르면 누수 → Batch1 안에서만 결정
**방법**: 단일 Hold-out은 ±2%p 흔들리므로 정책 단위 Hold-out을 seed 20개로 반복, 매번 Train에서 튜닝
| 모델 | Valid MAPE 평균 | 표준편차 | 최악 | 1등 횟수 |
|---|---|---|---|---|
| **Baseline (dQ_log_var 1개, 선형회귀)** | **9.55** | 2.56 | 15.31 | **14/20** |
| ElasticNet (6피처) | 11.11 | 2.13 | 15.26 | 5/20 |
| Voting (EN+LGBM) | 12.15 | 2.67 | 17.44 | 0/20 |
| LightGBM | 13.67 | 3.98 | 22.80 | 1/20 |
**결정**: 최종 모델 = Baseline (Variance 모델)
**DAY1 전략(Voting)과 달라진 이유**
- Train 29셀로는 피처를 늘리거나 트리를 쓰면 얻는 정보보다 추정 잡음이 더 큼
- ElasticNet도 L1으로 결국 dQ_log_var 위주가 됨 → 나머지 피처는 잡음만 추가
- LightGBM은 외삽 불가 + 적은 데이터에서 불안정(표준편차 3.98로 가장 큼) → 앙상블 평균을 끌어내림
- 원 논문에서도 가장 단순한 Variance 모델이 강력한 기준선이었음
**배운 점**: 전략은 가설이고 검증 결과로 바꿀 수 있다. 단, 바꾸는 판단 근거는 Train/Valid에서만 가져와야 한다

**최종 성능 (Notion 포맷, Gap은 '(+) = 문제 의심'이 되도록 나중 단계 오차 − 앞 단계 오차)**
| 구분 | MAPE(%) | 비고 |
|---|---|---|
| Train (Batch1 CV) | 9.17 | 정책 단위 5-fold |
| Valid (Batch1 Hold-out) | 8.09 | 정책 단위 20% |
| Test (Batch2) | 29.62 | |
| Gap (Train-Valid) | −1.08 | 과적합 없음 (Valid 7셀이라 운 영향 있음) |
| Gap (Valid-Test) | +21.53 | 배치 간 일반화 실패 → DAY2-3 원인 분석 |
| Gap (Target-Test) | +20.52 | 원 논문 9.1% 미달 |
| Test (Batch3) | 12.16 | |
| Gap (Batch2-Batch3) | +17.46 | Batch2 일반 셀 문제 |
| Gap (Target-Test B3) | +3.06 | 목표에 근접 |

### DAY2-5. DAY1 후보 밖 모델 추가 비교 (`experiments/model_zoo.py`)
**조건**: 같은 피처·타깃·정책 단위 Hold-out × 20회. 선택은 Valid만, Test는 참고용으로 한 번만 계산
| 모델 | Valid 평균 | 표준편차 | Baseline보다 나은 횟수 | (참고) B2 | (참고) B3 | (참고) B3 예측 최대 |
|---|---|---|---|---|---|---|
| **Baseline (1피처 선형)** | **9.55** | 2.56 | — | 29.6 | 12.2 | 1,670 |
| Lasso | 10.82 | 2.16 | 6 | 31.4 | 12.5 | 1,524 |
| RandomForest | 11.89 | 3.21 | 5 | 34.6 | 19.0 | 870 |
| XGBoost | 12.82 | 3.29 | 3 | 34.1 | 19.0 | 912 |
| Gaussian Process | 12.91 | 3.00 | 3 | 33.0 | 13.3 | 1,457 |
| Ridge | 14.02 | 3.52 | 3 | 34.1 | 14.2 | 1,326 |
| KNN | 14.39 | 2.94 | 1 | 44.8 | 18.4 | 884 |
| SVR (RBF) | 14.99 | 5.10 | 3 | 35.8 | 20.9 | 902 |
| Huber | 15.11 | 5.16 | 3 | 32.0 | 11.1 | 1,574 |
| Linear (6피처, 규제 없음) | 18.07 | **10.49** | 5 | 32.1 | 12.0 | 1,854 |
**해석**
- Baseline을 Valid에서 이긴 모델 없음 → 최종 모델 유지
- 다중공선성 실증: 규제 없는 6피처 선형은 표준편차 10.5로 극도로 불안정. L1(Lasso, 피처를 지움) 10.8 < L2(Ridge, 피처를 다 남김) 14.0 → 적은 피처가 낫다
- 외삽 실패는 트리만의 문제가 아님: RF·XGBoost·KNN·SVR(RBF)도 B3 예측 최대가 870~912에 막힘 → "주변 학습 데이터로 답하는" 국소적 모델의 공통 한계. 선형·GP(선형 커널 포함)만 1,000 이상 예측
- Batch2는 어떤 모델도 29% 이하로 못 내려감 → 모델이 아니라 데이터(배치) 문제라는 DAY2-3 결론을 재확인
**주의 (스스로 경계한 점)**: 참고용 Test에서는 Huber가 B3 11.1%로 가장 좋음. 하지만 이걸 보고 최종 모델을 바꾸면 Test로 모델을 고르는 누수 → 바꾸지 않음

### DAY2-6. 넓은 하이퍼파라미터 탐색 (`experiments/tuning_deep.py`)
**질문**: "단순 모델이 이긴 건 다른 모델 튜닝이 부족해서 아닌가?"
**방법**: RandomizedSearchCV로 넓은 범위 모델당 40조합, 정책 단위 Hold-out × 10회. 튜닝 중 CV 점수와 실제 Valid 점수를 같이 기록
| 모델 | 튜닝 CV 점수 | Valid 평균 | Valid 표준편차 | 낙관 정도 (Valid−CV) | Baseline보다 나은 횟수 |
|---|---|---|---|---|---|
| **Baseline** | 8.99 | **9.45** | 2.24 | **+0.46** | — |
| ElasticNet | 9.84 | 10.95 | 1.91 | +1.11 | 2/10 |
| RandomForest | 10.72 | 11.98 | 3.86 | +1.25 | 2/10 |
| XGBoost | 11.06 | 13.19 | 3.78 | +2.13 | 2/10 |
| LightGBM | 11.17 | 13.37 | 3.66 | +2.21 | 1/10 |
| SVR | 10.17 | 16.40 | 4.88 | **+6.23** | 0/10 |
**해석**
- 넓게 튜닝해도 Baseline을 넘지 못함 (작은 Grid 대비 개선도 ±0.5%p 수준)
- 튜닝을 많이 할수록 "CV에서만 좋아 보이는" 조합을 고르게 됨 → SVR은 CV 10.2%였는데 실제 Valid 16.4% (6%p 낙관)
- Baseline은 튜닝할 파라미터가 없어 낙관 정도가 가장 작음(+0.5%p) → CV 점수를 가장 믿을 수 있는 모델
**배운 개념: 편향-분산 트레이드오프**
- 복잡한 모델 = 편향↓ 분산↑ (데이터가 조금만 바뀌어도 결과가 크게 흔들림)
- 데이터 29셀 + 강한 단일 신호(r=−0.84) → 분산을 줄이는 게 편향을 줄이는 것보다 이득 → 단순 모델 승리
- 튜닝도 "모델을 데이터에 맞추는 행위"라 과하게 하면 CV 폴드에 과적합됨

### DAY2-7. README 작성
- Notion 샘플 구조 그대로, 각 항목에 숫자 근거와 출처 스크립트를 붙임
- "전략 → 검증 → 수정" 흐름이 보이도록 모델 선택 섹션에 DAY1 전략에서 바꾼 이유를 명시
- 오류 분석 숫자(Baseline 기준): Batch2 95% 과대예측, 일반 셀 MAPE 33.9% vs newstructure 15.4% / Batch3 Train 범위 밖 17셀 15.9% vs 안 9.8%

### DAY2-8. 03_modeling.ipynb 정리 + 수치 검증
- 03 노트북: 결과를 모아 보고 해석하는 용도 (최종 파이프라인 실행 + 저장된 실험 결과 읽기), 실험 재실행은 experiments/
- README의 "배터리 교체 비용 = ESS CAPEX 30~40%"(Notion 수치) 검증
  - S&P Global(2026, pv magazine 인용): 셀·모듈이 BESS CAPEX의 25~45%
  - NREL ATB 2024: 배터리 팩은 시스템 비용의 큰 부분이지만 절반 미만
  - → 30~40%는 범위 안이지만 "교체 비용"이 아니라 "초기 설비비 중 셀·모듈 비중"이 정확한 표현 → README 수정
