Repository: insidesight0921-stack/ess-battery-life-prediction

# ESS 배터리 수명 예측

배터리 셀의 **초기 100사이클 데이터만으로 수명(Cycle Life)을 예측**한다.
수명을 미리 알면 ESS 운영에서 교체 시점을 계획하고, 출하 단계에서 단수명 셀을 선별할 수 있다.
이 프로젝트는 성능 자체보다 **"전략 → 구현 → 검증 → 전략 수정"** 과정을 기록하는 데 초점을 뒀다 (전체 과정: [`docs/learning-log.md`](docs/learning-log.md)).

## 프로젝트 개요
- 데이터셋 : MIT-Stanford Battery Dataset (Severson et al., Nature Energy 2019)
- 학습 데이터 : Batch 1 (2017-05-12)
- 평가 데이터 : Batch 2 (2018-02-20), 추가 검증 Batch 3 (2018-04-12)
- 태스크 : **Regression (Cycle Life 예측)**, 타깃 `log10(cycle_life)`
  - Cycle Life = 방전용량이 정격 1.1Ah의 80%(0.88Ah)에 처음 도달한 사이클 수 (SOH 80%, ESS 교체 기준)
  - 분류를 택하지 않은 이유: Batch1에서 550 미만(단수명) 셀이 36개 중 1개뿐이라 단수명 클래스를 학습할 수 없음

File: notebooks/03_modeling.ipynb
# 03. Modeling — 학습·평가·모델 선택 과정

- 최종 파이프라인 코드는 `src/train.py`, 검증 실험 코드는 `experiments/`에 있다
- 이 노트북은 **결과를 모아 보고 해석**하는 곳이다. 실험(반복 Hold-out 등)은 오래 걸려서 저장된 결과(`results/*.csv`)를 읽는다
- 흐름: ① 최종 파이프라인 실행 → ② DAY1 후보 비교 → ③ 분할 누수 점검 → ④ 모델 선택(반복 Hold-out) → ⑤ 후보 밖 모델·넓은 튜닝 → ⑥ 진단(외삽) → ⑦ 오류 분석(Batch2)

```
import sys, warnings
from pathlib import Path
import pandas as pd
import matplotlib.pyplot as plt
from IPython.display import Image, display

warnings.filterwarnings('ignore')
ROOT = Path.cwd().parent
sys.path.insert(0, str(ROOT))
RES = ROOT / 'results'
plt.rcParams.update({'font.family': ['AppleGothic', 'Noto Sans CJK JP', 'sans-serif'], 'axes.unicode_minus': False})
pd.set_option('display.width', 200)
```

## ① 최종 파이프라인 실행 (`src/train.py`)

- 분할: Batch1을 **충전 정책 단위**로 Train 80% / Valid 20% (같은 정책 셀이 양쪽에 들어가면 누수)
- 피처: Train 부분에서만 선택 규칙 적용 (`src.features.select_features`, `02_feature_engineering.ipynb`)
- 튜닝: Train 안에서 정책 단위 5-fold CV
- 후보 4개(DAY1 전략)를 모두 학습하고, 최종 모델 성능을 과제 포맷으로 저장

```
from src.train import main, FINAL_MODEL
perf = main()   # 약 30초
```

선택 피처 (Train 기준): ['dQ_log_var', 'QD_c100_minus_c2', 'dQ_skew', 'chargetime_mean_5']
Train 29셀(16정책) / Valid 7셀(4정책) / Test B2 39셀, B3 44셀
  Baseline (Variance)    Train 9.2% | Valid 8.1% | Test 29.6% | Test 12.2%

  ElasticNet             Train 9.3% | Valid 9.7% | Test 32.3% | Test 12.6%

  LightGBM               Train 11.2% | Valid 14.0% | Test 36.9% | Test 20.4%
  Voting (EN+LGBM)       Train 9.5% | Valid 11.8% | Test 34.3% | Test 16.4%

ElasticNet best: {'elasticnet__alpha': np.float64(0.021544346900318822), 'elasticnet__l1_ratio': 0.3}
ElasticNet 계수 (표준화 기준):
 dQ_log_var          -0.0499
chargetime_mean_5    0.0037
QD_c100_minus_c2     0.0000
dQ_skew             -0.0000
LightGBM best: {'learning_rate': 0.03, 'min_child_samples': 5, 'n_estimators': 100, 'num_leaves': 4}

=== 최종 모델: Baseline (Variance) ===
                  split  MAPE(%)  RMSE(cycle)                                note
      Train (Batch1 CV)     9.17        94.23                  정책 단위 5-fold CV 평균
Valid (Batch1 Hold-out)     8.09        83.87                  정책 단위 Hold-out 20%
          Test (Batch2)    29.62       168.04                               최종 평가
      Gap (Train-Valid)    -1.08          NaN         Valid−Train 오차, (+): 과적합 의심
       Gap (Valid-Test)    21.53          NaN  Test−Valid 오차, (+): 배치 간 일반화 저하 의심
      Gap (Target-Test)    20.52          NaN          Test−9.1%, (+): 원 논문 목표 미달
          Test (Batch3)    12.16       226.49                               추가 검증
    Gap (Batch2-Batch3)    17.46          NaN Batch2−Batch3 오차, (+): Batch2가 더 나쁨
   Gap (Target-Test B3)     3.06          NaN        Batch3−9.1%, (+): 원 논문 목표 미달

저장: results/model_performance.csv(최종), model_performance_all.csv(전체 후보), predictions.csv

## ② DAY1 후보 4개 비교 (같은 분할 1회)

```
allp = pd.read_csv(RES / 'model_performance_all.csv')
keep = ['Train (Batch1 CV)', 'Valid (Batch1 Hold-out)', 'Test (Batch2)', 'Test (Batch3)']
allp[allp.split.isin(keep)].pivot(index='model', columns='split', values='MAPE(%)')[keep].round(2)
```

split                Train (Batch1 CV)  Valid (Batch1 Hold-out)  Test (Batch2)  Test (Batch3)
model                                                                                        
Baseline (Variance)               9.17                     8.09          29.62          12.16
ElasticNet                        9.33                     9.71          32.28          12.64
LightGBM                         11.18                    13.96          36.87          20.35
Voting (EN+LGBM)                  9.49                    11.84          34.32          16.43

- DAY1 전략은 "ElasticNet(외삽) + LightGBM(비선형) Voting"이었지만, **가장 단순한 Baseline(`dQ_log_var` 1개 선형회귀)이 Valid에서 가장 좋음**
- 단, 분할 1회 결과는 운에 따라 ±2%p 흔들리므로 ④에서 반복 검증

## ③ 분할 누수 점검 (`experiments/split_leakage_check.py`)
처음엔 셀 단위 무작위 분할 → Valid 8셀 중 5셀이 같은 정책의 짝 셀을 Train에 두고 있었다. seed 30회로 효과 크기를 확인

```
leak = pd.read_csv(RES / 'split_leakage_check.csv')
leak.groupby(['model', 'split']).agg(valid_mape=('valid_mape', 'mean'), std=('valid_mape', 'std'),
                                     leak_ratio=('valid_leak_ratio', 'mean')).round(2)
```

                   valid_mape   std  leak_ratio
model      split                               
Baseline   policy        9.19  2.44         0.0
           random        8.50  1.77         0.7
ElasticNet policy        9.89  2.05         0.0
           random        9.54  1.87         0.7

- 무작위 분할은 Valid를 **0.5~0.7%p 낙관적**으로 보이게 함 → 정책 단위 분할로 수정
- 분할 운에 따른 흔들림(표준편차 약 2%p)이 누수 효과보다 큼 → Valid 숫자 하나로 모델 순위를 정하면 위험

## ④ 최종 모델 선택 (`experiments/model_selection.py`)
Test는 보지 않고 Batch1 안에서만 결정. 정책 단위 Hold-out × 20회, 매번 Train에서 튜닝

```
sel = pd.read_csv(RES / 'model_selection_repeated_holdout.csv')
wide = sel.pivot(index='seed', columns='model', values='valid_mape')
order = wide.mean().sort_values().index
summary = pd.DataFrame({'평균': wide.mean(), '표준편차': wide.std(),
                        '1등 횟수': wide.idxmin(axis=1).value_counts()}).reindex(order).fillna(0)
display(summary.round(2))

fig, ax = plt.subplots(figsize=(8, 4))
ax.boxplot([wide[m] for m in order], labels=order, vert=False)
ax.set(xlabel='Valid MAPE (%)', title='정책 단위 Hold-out 20회 반복')
plt.tight_layout(); plt.show()
```

                        평균  표준편차  1등 횟수
model                                  
Baseline (Variance)   9.55  2.56     12
ElasticNet           10.51  2.47      6
Voting (EN+LGBM)     11.28  2.77      1
LightGBM             12.73  3.45      1

- **최종 모델 = Baseline** (Valid 평균 9.55%로 최저, 20회 중 12회 1등)
- ElasticNet(10.51%)과의 차이는 1%p로 작지만, Baseline보다 낫다는 일관된 증거는 없음
- 이유: Train 29셀 + 강한 단일 신호(r = −0.84) → 피처·모델을 복잡하게 할수록 정보보다 흔들림이 커짐 (편향-분산 트레이드오프)
- 반복마다 선택된 피처도 `dQ_log_var`만 20/20으로 고정, 나머지는 분할마다 바뀜

## ⑤ 후보 밖 모델 + 넓은 하이퍼파라미터 탐색
"튜닝을 덜 해서 진 것 아닌가?"를 확인 (`experiments/model_zoo.py`, `experiments/tuning_deep.py`)

```
display(pd.read_csv(RES / 'model_zoo_summary.csv', index_col=0))
display(pd.read_csv(RES / 'tuning_deep_summary.csv', index_col=0))
```

                              Valid 평균  표준편차  Baseline보다 나은 횟수  (참고) Test B2  (참고) Test B3  (참고) B3 예측 최대
model                                                                                                    
Baseline (선형, dQ_log_var 1개)      9.55  2.56                 0         29.62         12.16        1669.62
Lasso                            10.39  2.41                 8         33.25         12.69        1455.67
Linear (선택 피처, 규제 없음)            10.59  2.86                 9         28.22         11.31        1630.58
Huber                            10.67  2.92                11         28.30         11.31        1625.99
Gaussian Process                 11.09  3.04                 7         33.26         13.30        1418.62
RandomForest                     11.27  3.00                 6         37.46         19.07         862.28
SVR (RBF)                        11.66  4.53                 6         26.92         17.41        1062.91
Ridge                            12.15  3.96                 6         38.63         16.47        1248.26
XGBoost                          12.65  3.18                 2         34.82         19.68         891.21
KNN                              13.90  2.19                 1         45.94         19.05         905.62

                       CV점수  Valid평균  Valid표준편차  낙관 정도(Valid−CV)  Baseline보다 나은 횟수
model                                                                             
Baseline               8.99     9.45       2.24             0.46                 0
ElasticNet (넓은 탐색)     9.87    10.07       2.15             0.19                 3
RandomForest (넓은 탐색)  10.35    11.65       3.23             1.30                 2
XGBoost (넓은 탐색)       10.83    12.11       3.58             1.28                 2
LightGBM (넓은 탐색)      11.03    12.57       3.50             1.54                 2
SVR (넓은 탐색)           10.07    13.46       5.27             3.39                 2

- 모델 10개, 넓은 탐색(모델당 40조합) 모두 Valid **평균**에서 Baseline을 넘지 못함
- 다만 Huber는 20번 중 11번 Baseline을 이김 → 대체로 비슷하지만 가끔 크게 틀려 평균이 1.1%p 나쁨. 평균·안정성(표준편차) 기준으로 Baseline 유지
- 규칙대로 중복 피처를 뺀 뒤 규제 없는 선형도 안정됨 (손으로 고른 6피처일 때 표준편차 10.5 → 2.9) → 다중공선성 제거 효과
- 튜닝을 많이 할수록 CV 점수가 실제보다 좋아 보이는 착시가 생김 (SVR: CV 10.1% → Valid 13.5%)
- (참고) Test에서는 Huber·규제 없는 선형이 Batch3 11.3%로 Baseline(12.2%)보다 좋았지만, Test로 모델을 고르면 누수라 반영하지 않음

## ⑥ 진단 — 외삽 (`experiments/model_diagnostics.py`)

```
display(pd.read_csv(RES / 'diag_prediction_range.csv'))
display(Image(str(RES / 'figures' / 'diag_extrapolation.png'), width=900))
```

  batch       model  실제_min  실제_max  예측_min  예측_max  실제>Train최대(셀)  예측>Train최대(셀)  실제<Train최소(셀)  예측<Train최소(셀)
0    b2  ElasticNet   392.0  1186.0   501.4  1093.3              2              2             30              3
1    b2    LightGBM   392.0  1186.0   611.2   853.6              2              0             30              0
2    b3  ElasticNet   541.0  1935.0   636.0  1482.7             17              9              0              0
3    b3    LightGBM   541.0  1935.0   621.0   869.3             17              0              0              0

- LightGBM 예측은 Batch3에서 869, Batch2에서 854를 넘지 못함 → Train 수명 범위 밖(1,000 이상) 셀을 모두 짧게 예측
- 같은 문제가 RandomForest·XGBoost·KNN에서도 나타남 (Batch3 예측 최대 862~906) → **주변 학습 데이터로 답하는 모델의 공통 한계**
- DAY1 전략의 "범위 밖도 예측하는 선형 모델이 필요하다"는 판단이 데이터로 확인됨

## ⑦ 오류 분석 — Batch2가 왜 30%인가 (`experiments/batch_shift_analysis.py`)

```
display(pd.read_csv(RES / 'batch_shift_summary.csv', index_col=0))
display(pd.read_csv(RES / 'batch_shift_same_policy.csv'))
display(Image(str(RES / 'figures' / 'batch_shift.png'), width=900))
```

                   cells  life_median  dQ_var_median  in_train_range  resid_mean_pct  mape_pct
group                                                                                         
B1 (Train)            36        772.5         -3.774           1.000           0.525     8.368
B2 일반                 30        451.0         -3.415           0.600          31.814    31.814
B2 newstructure        9        904.0         -4.278           0.333          16.905    17.861
B3 (newstructure)     44       1005.5         -4.152           0.523           1.000    12.289

      policy_base              group  size    mean
0  4.8C(80%)-4.8C         B1 (Train)     2   753.0
1  4.8C(80%)-4.8C    B2 newstructure     3   871.7
2  4.8C(80%)-4.8C              B2 일반     5   483.6
3  4.8C(80%)-4.8C  B3 (newstructure)     6  1564.2
4    5.2C(58%)-4C    B2 newstructure     3   961.7
5    5.2C(58%)-4C              B2 일반     4   477.8
6  5.6C(26%)-4.5C    B2 newstructure     3   991.3
7  5.6C(26%)-4.5C              B2 일반     6   448.5
8      6C(60%)-3C         B1 (Train)     2   744.0
9      6C(60%)-3C              B2 일반     2   400.0

```
pred = pd.read_csv(RES / 'predictions.csv', index_col=0)
pred = pred[pred.model == FINAL_MODEL].copy()
pred['오차(%)'] = (pred.pred - pred.cycle_life) / pred.cycle_life * 100
pred['|오차|'] = pred['오차(%)'].abs()
for s in ['Test (Batch2)', 'Test (Batch3)']:
    d = pred[pred.split == s]
    print(f"{s}: 길게 예측한 비율 {(d['오차(%)'] > 0).mean():.0%}")
    display(d.sort_values('|오차|', ascending=False).head(5)[['cycle_life', 'pred', '오차(%)']].round(1))
```

Test (Batch2): 길게 예측한 비율 95%

         cycle_life    pred  오차(%)
cell_id                           
b2_c06        393.0   723.1   84.0
b2_c02        424.0   688.8   62.5
b2_c15        396.0   609.9   54.0
b2_c07        777.0  1173.9   51.1
b2_c18        449.0   678.3   51.1

Test (Batch3): 길게 예측한 비율 48%

         cycle_life    pred  오차(%)
cell_id                           
b3_c38       1935.0  1100.6  -43.1
b3_c40        796.0  1081.8   35.9
b3_c07       1836.0  1212.5  -34.0
b3_c45       1801.0  1226.6  -31.9
b3_c42       1642.0  1135.3  -30.9

- Batch2 일반 셀 30개는 같은 `dQ_log_var` 값에서 Batch1보다 수명이 약 30% 짧음 (Train 회귀선 대비 잔차 +31.8%, 전부 같은 방향)
- 같은 충전 정책도 배치마다 수명이 다름 (4.8C(80%)-4.8C: Batch1 753 / Batch2 일반 484 / Batch3 1,564)
- Batch3는 Train 회귀선을 거의 그대로 따름 → **ΔQ-수명 관계는 일반화되지만, Batch2 일반 셀에서만 깨짐**
- 결론: Batch2 오차는 모델이 아니라 **배치(실험 조건) 차이** 문제. 어떤 모델도 Batch2를 29% 아래로 못 내림
- 개선 방향: 새 배치마다 소량의 수명 데이터로 재보정, 배치 조건 메타데이터 확보 (자세한 내용은 README)
